Repository: asajeevan/asajeevan.github.io

# Aswadh Shyma Sajeevan, research website (v3)

Everything the page needs is inside `index.html`: styles, the animation library, the script and every image (embedded as data URIs). It renders completely even when the single file is opened from a download folder. The `assets/img/` folder holds the original image files for reference and future edits.

```
index.html          the whole site
assets/img/         graphical abstracts, journal covers, lab images
.nojekyll           tells GitHub Pages to serve files as they are
README.md
```

To replace an image, drop the new file in `assets/img/` and re-embed it, or simply point the `src` at the file path (`assets/img/name.jpg`) and upload the folder alongside `index.html`.

## Publishing on GitHub Pages

1. Create a public repository named `<username>.github.io`. With your existing GitHub account that is `asajeevan.github.io`, and the site will live at https://asajeevan.github.io, alongside the Cell Current Planner at https://asajeevan.github.io/cell-current-planner/.
2. Upload `index.html`, `README.md`, `.nojekyll` and the whole `assets` folder (drag the folder in; GitHub keeps the structure).
3. Settings, Pages: Source "Deploy from a branch", branch `main`, folder `/ (root)`. Save.
4. The site is live at `https://<username>.github.io` within a couple of minutes.

## Visitor counter

The footer can show a live visitor count. It needs a tiny backend because GitHub Pages is static: the `counter/` folder has a Cloudflare Worker (free) and a step-by-step README. Once deployed, paste the Worker URL into `COUNTER_URL` in `index.html`. Until then the line stays hidden.

## Mobile

Below 900 px the navigation collapses into a menu button with a full-screen list; the hero particle field is switched off on touch devices to save battery; the scroll rail is hidden; diagrams move above their text; tap targets are at least 44 px; a back-to-top button appears after one screen of scrolling; safe-area insets are respected on notched phones; images open in a full-screen viewer that closes on tap outside.

## Printing

The page has a print stylesheet: white background, single column, all expandable sections opened, navigation and buttons hidden. Use the browser's Print, A4 or Letter, and enable "background graphics" so the diagrams keep their fills.

## What is on the page

Hero with an animated cell cross-section and a drifting ion field; About with the development chain; four Featured Research scenes with animated schematics and the graphical abstracts of the related papers; nine additional projects; experience timeline with a location map; a gallery (micro-coaxial battery schematic, IISc thin-film devices, the super-electron-donor graphical abstract, the IISER group photo); publications with journal covers and graphical abstracts; techniques; conferences; awards, mentoring, training and career interests; LinkedIn-only contact.

## Privacy and rights

No CV download, email, phone, address, date of birth, nationality, referees, unpublished conditions or availability claims, per the master content document. Journal cover images belong to the publishers and are shown as small thumbnails linking to the articles; the group photograph shows other people, so check they are comfortable with it being public.

## Pending items

- Project management and risk training: title and year not confirmed, so not listed.
- GFECI 2024 is listed as Dourdan (September 2026 CV). The older CV said Paris.
- When the Small article is online, replace the preprint DOI with the journal DOI and swap the generic Small cover for the issue cover if you want.

File: batteries/lab/eis-analysis/index.html
Lab 4 EIS: analysis | How batteries work

Skip to the text

How batteries work

Contents
← Lab 3
Lab 5 →
References

Lab handbook · Lab 4

Electrochemical impedance spectroscopy (EIS) II: equivalent circuits and the distribution of relaxation times

What does a spectrum mean, and what does a good fit not prove?

Figure L4.1

R2  10 mΩ

circuit 1circuit 2

Two circuits, one spectrum: a perfect fit proves nothing about the circuit.
Try this: change R2 and watch the ladder’s values change while the two curves stay on top of each other.
SourceMathematically identical circuits, a series chain of R‖C pairs and its nested ladder, after Lazanas and Prodromidis 2023, section 8 and Fig. 7 (they show a three-pair version); the hierarchical ladder for the SEI, non-uniqueness, and minimal, physics-based circuits after Meddings et al. 2020, section 3.2.2. The conversion between the two-pair versions here (matching the admittance as a continued fraction) is this page’s working, checked numerically. R0 = 20 mΩ, R1 = 4 mΩ, C1 = 0.25 F, C2 = 2 F; illustrative.

From spectrum to meaning

With a valid spectrum in hand, we can ask what it means. The usual analysis fits an equivalent circuit to the spectrum by complex nonlinear least squares and judges the fit by its χ2.1 The trap is that circuits are not unique: different circuits can give exactly the same impedance at every frequency, and adding elements always improves the fit.1 The same model can also return different values depending on the starting guesses and the weighting.2

So the circuit has to come from the physics of the cell, each element tied to a process, with as few elements as possible.1,2 Physics-based models go further: the transmission line of figure L3.4 with spherical diffusion in each grain, or full electrochemical models solved for their impedance.2,3

Figure L4.2

λ  0.1

data; recovered distributionfitexact distribution

The distribution of relaxation times: overlapping arcs become separate peaks, if the regularization is right.
Try this: find the range of λ that gives exactly two peaks; then go one step either side.
SourceThe DRT relation Z = R0 + Rpol∫g(τ)/(1 + jωτ)dτ with τ = 1/(2πf), peaks as processes, the need for regularisation and its narrow useful range, sensitivity to bad points, and the restriction to the SEI and charge-transfer arcs, after Meddings et al. 2020, eq. 5 and section 3.2.1, and Bakenhaster and Dewald 2025, eqs. 9 and 10 and section 4.3; time ranges of the bands read from their Fig. 12 (approximate). Here: non-negative least squares with a ridge penalty λ on 61 log-spaced time constants (this page’s method); data from two R‖CPE arcs (4 mΩ, n = 0.9; 10 mΩ, n = 0.85) with 0.2 % noise; the exact distribution of such arcs is the Cole–Cole form (this page’s working).

If choosing the circuit is the problem, we can try not to choose one in advance. That is what the distribution of relaxation times (DRT) does. Every R‖C pair relaxes with one time constant, so a spectrum can be written as a sum, in the limit a distribution, of such pairs:2,4

Z(ω)=R0+Rpol∫0∞g(τ)1+jωτdτ
Recovering g(τ) turns the spectrum into peaks along the time axis, one per process, even where the arcs overlap in a Nyquist plot. That is why DRT is used on commercial cells: to count the processes and then build a circuit with the right number of elements.2,4

The catch is that recovering g from noisy data is unstable and needs a regularization, a penalty of strength λ; only a narrow range of λ gives the right answer, and the number of peaks depends on it.2,4 Bad data points distort it strongly, so DRT needs a Kramers–Kronig check first, and because the inductive and diffusion parts distort it too, it is usually applied to the SEI and charge-transfer arcs.2

Figure L4.3

cycles  0

current spectrum; RSEI + RctR0capacity

Following a cell as it ages, and the data-driven route.
Try this: play the ageing and compare how fast the interface resistance and the ohmic resistance grow.
SourceImpedance rising with age, check-ups that do not stress the cell, the two effects of degradation, and individual contributions that may correlate better with health or sudden death than total impedance, after Meddings et al. 2020, sections 1 and 3.3.2; the arc growing faster than the intercept moves follows the trend of their Fig. 4d (read from the figure). The workflow after Bakenhaster and Dewald 2025, Fig. 10 (from their ref. 81); Gaussian process regression, relaxation-time models near 1 % error and the limits of the training data after their section 4.2. All numbers in the panels are illustrative, not data.

Following ageing

We now have the tools to do what chapter 16 asked of us: follow a cell as it ages. Impedance generally rises as a cell ages, and because the measurement does not harm the cell, it can be repeated through its whole life. Ageing studies run check-ups: the same measurement at fixed conditions every so many cycles, often enough to follow the ageing, rarely enough not to add to it.2 Ageing has two visible effects: capacity fade, from losing active material, and power fade, from growing resistance through lost contacts, thickening surface films and delamination.2

A spectrum is reduced to a few features: fitted resistances, DRT peaks or impedance at chosen frequencies. Individual contributions may follow the state of health, and give early warning of sudden fade, better than the total impedance.2 The difficulty is that temperature, state of charge and ageing all move the same spectrum; for some chemistries, LiFePO4 in particular, estimating the state of charge from impedance is much harder than for NMC.2

Machine learning is the newest route: train a model on features from many cells, then predict the state of health or charge of a new one. Gaussian process regression is common, and models based on relaxation times have reached errors around 1 %.4 Their knowledge ends at their training data, and the studies so far cover few systems and conditions.4 Local impedance, measured on one spot of an electrode, is a further step, since a whole-cell spectrum averages over a structure that is not uniform.4

← PreviousLab 3 EIS: measurementHow do we record an impedance spectrum we can trust?
Next →Lab 5 Post-mortemWhen the outside of a cell is not enough, what then?

References for this page

Numbers in the text refer to this list. All references of the course, with the chapters that use each one.

1 A. Ch. Lazanas, M. I. Prodromidis, "Electrochemical Impedance Spectroscopy—A Tutorial", ACS Measurement Science Au 3, 2023, 162–193. doi:10.1021/acsmeasuresciau.2c00070
2 N. Meddings, M. Heinrich, F. Overney, J.-S. Lee, V. Ruiz, E. Napolitano, S. Seitz, G. Hinds, R. Raccichini, M. Gaberšček, J. Park, "Application of electrochemical impedance spectroscopy to commercial Li-ion cells: A review", Journal of Power Sources 480, 2020, 228742. doi:10.1016/j.jpowsour.2020.228742
3 I. Abbas, H. T. Tran, T. T. N. Tran, T. L. Pham, E.-C. Shin, C.-W. Park, S.-B. Yu, O. J. Lee, A.-G. Nguyen, D. Jeong, B. H. Ka, H.-H. Cho, J. Lim, N. Shin, M. Gaberšček, S.-M. Hur, C.-J. Park, J. Kim, J.-S. Lee, "GITT Limitations and EIS Insights into Kinetics of NMC622", Batteries 11, 2025, 234. doi:10.3390/batteries11060234
4 S. T. Bakenhaster, H. D. Dewald, "Electrochemical impedance spectroscopy and battery systems: past work, current research, and future opportunities", Journal of Applied Electrochemistry 55, 2025, 1657–1681. doi:10.1007/s10800-025-02273-6

↑

© 2026 Aswadh Shyma Sajeevan. Battery electrochemist and materials researcher. Home

Figures are schematic and computed from the cited equations; they are not experimental data. Text and figures may be reused for teaching with attribution.
