Repository: asajeevan/asajeevan.github.io

# Aswadh Shyma Sajeevan, research website (v3)

Everything the page needs is inside `index.html`: styles, the animation library, the script and every image (embedded as data URIs). It renders completely even when the single file is opened from a download folder. The `assets/img/` folder holds the original image files for reference and future edits.

```
index.html          the whole site
assets/img/         graphical abstracts, journal covers, lab images
.nojekyll           tells GitHub Pages to serve files as they are
README.md
```

To replace an image, drop the new file in `assets/img/` and re-embed it, or simply point the `src` at the file path (`assets/img/name.jpg`) and upload the folder alongside `index.html`.

## Publishing on GitHub Pages

1. Create a public repository named `<username>.github.io`. With your existing GitHub account that is `asajeevan.github.io`, and the site will live at https://asajeevan.github.io, alongside the Cell Current Planner at https://asajeevan.github.io/cell-current-planner/.
2. Upload `index.html`, `README.md`, `.nojekyll` and the whole `assets` folder (drag the folder in; GitHub keeps the structure).
3. Settings, Pages: Source "Deploy from a branch", branch `main`, folder `/ (root)`. Save.
4. The site is live at `https://<username>.github.io` within a couple of minutes.

## Visitor counter

The footer can show a live visitor count. It needs a tiny backend because GitHub Pages is static: the `counter/` folder has a Cloudflare Worker (free) and a step-by-step README. Once deployed, paste the Worker URL into `COUNTER_URL` in `index.html`. Until then the line stays hidden.

## Mobile

Below 900 px the navigation collapses into a menu button with a full-screen list; the hero particle field is switched off on touch devices to save battery; the scroll rail is hidden; diagrams move above their text; tap targets are at least 44 px; a back-to-top button appears after one screen of scrolling; safe-area insets are respected on notched phones; images open in a full-screen viewer that closes on tap outside.

## Printing

The page has a print stylesheet: white background, single column, all expandable sections opened, navigation and buttons hidden. Use the browser's Print, A4 or Letter, and enable "background graphics" so the diagrams keep their fills.

## What is on the page

Hero with an animated cell cross-section and a drifting ion field; About with the development chain; four Featured Research scenes with animated schematics and the graphical abstracts of the related papers; nine additional projects; experience timeline with a location map; a gallery (micro-coaxial battery schematic, IISc thin-film devices, the super-electron-donor graphical abstract, the IISER group photo); publications with journal covers and graphical abstracts; techniques; conferences; awards, mentoring, training and career interests; LinkedIn-only contact.

## Privacy and rights

No CV download, email, phone, address, date of birth, nationality, referees, unpublished conditions or availability claims, per the master content document. Journal cover images belong to the publishers and are shown as small thumbnails linking to the articles; the group photograph shows other people, so check they are comfortable with it being public.

## Pending items

- Project management and risk training: title and year not confirmed, so not listed.
- GFECI 2024 is listed as Dourdan (September 2026 CV). The older CV said Paris.
- When the Small article is online, replace the preprint DOI with the journal DOI and swap the generic Small cover for the issue cover if you want.

File: batteries/voltage-profiles/index.html
Chapter 6 Voltage profiles | How batteries work

Skip to the text

Contents
How batteries work
Chapter 6 Voltage profiles

Search
←
→

Contents×

Reading level
Just show meTeach meI want the equations

On this page
6.1Two ways to store charge, and the curves they draw
A real supercapacitor
6.2Plateau or slope: the Gibbs phase rule on a measured curve
LiFePO4, measured
6.3One electrode, many particles: why the plateau tilts with rate, and why the electrode remembers…
Why the plateau tilts
An electrode with a memory
References

The course

Course home
Part I · Foundations

0Electrostatics

1Galvanic cells

2Cell anatomy

3Cell voltage

4Capacity and energy

Part II · Cell operation

5Polarization

6Voltage profiles

Part III · Inside the cell

7Insertion hosts

8Liquid electrolytes

9Ion transport

10The SEI

11Composite electrodes

Part IV · Materials

12Negative electrodes

13Positive electrodes

14Solid-state cells

15Sodium and organic

Part V · Degradation, safety

16Degradation

17Safety

18Recycling

Lab handbook

L1Cell testing

L2GITT

L3EIS: measurement

L4EIS: analysis

L5Post-mortem

For reference

·Index of terms

·List of figures

·Equations

·References

Keys: t contents, / search, ← → previous and next chapter, Esc close.

Chapter 6

The voltage profile: faradaic and capacitive storage, phase equilibria and many-particle electrodes

Why is the curve of LiFePO4 flat while that of LiCoO2 slopes?

Figure 6.1

Two ideal limitsA real supercapacitorCurrent  50 mA

battery limitcapacitorstraight-line asymptote

Two ways to store charge, and the curves they draw.
Try this: in the real supercapacitor, halve the current and check that the whole picture shrinks by half, the ramp included.
SourceIdeal battery and ideal capacitor materials (after Conway) and their potential-charge curves after Olson, López and Dickinson 2023, section 2.1 and Figures 2 and 3; schematic, no numbers. The supercapacitor is Moya’s capacitor C10 (nominal 1 F) with his fitted values in Table 2: RH = 0.31 Ω, Ri = 0.32 Ω, C = 0.94 F, τi = 0.095 s; the curve is his eq. 12 built from eq. 6, for a 10 s charge. Computed from the published circuit, not his measured points.

We have seen how current pulls the curve away from the open-circuit voltage. But why does a battery’s curve have the shape it has in the first place? Let us start from two extremes. An ideal battery material is one that supplies all its capacity through one uniform chemical process at one fixed potential. Its charge per volt, the differential capacity dq/dU, is a single spike, and the energy it stores is simply proportional to the charge.1

The opposite extreme is an ideal capacitor material: its differential capacity is constant, its specific capacitance Csp, so the potential rises in a straight line as charge goes in.1

battery:  U=Ueqcapacitor:  U=Uref+qCsp
“Ideal” here means a mathematical limit, not the best material for a job. And “capacitor material” covers more than capacitors: double layers, surface reactions, and insertion electrodes that take lithium as a single phase all behave this way to some degree.1 For any real material, a capacity only means something together with the voltage window it was measured in.1

A real supercapacitor

Real capacitors are not ideal either; let us see how one departs from the straight line. In one study, three commercial double-layer capacitors were charged and discharged at constant current and their curves read with a small circuit. It has a resistance RH in series with the capacitance C, plus an inner branch, a resistance Ri in parallel with a capacitance Ci, attributed to the diffusion of ions in the capacitor.2 For a current I0 switched on at t=0:2

v(t)=RHI0+RiI0(1−e−t/τi)+I0tC,τi=RiCi
So the voltage jumps by RHI0 the moment the current starts, then bends for a fraction of a second before settling to a straight line of slope I0/C. After about five time constants it runs along that straight asymptote, which starts from (RH+Ri)I0.2

Reverse the current and the voltage drops at once by 2RHI0, because the current has changed by twice I0. The bend that follows is twice as large as at the start, and the measurements showed that 2 : 1 ratio on all three capacitors (for the 1 F one at 10 mA, 0.34 mV on charge and 0.69 mV on discharge; the fitted circuit gives larger bends, so only the ratio is compared here). The inner capacitance came out close to two sevenths of the main one.2

Worked example. The 1 F capacitor of that study, with its fitted values, charged at 50 mA for 10 s.
jump: RHI0=0.31 Ω×0.050 A=15.5 mV
ramp: I0/C=0.050/0.94=53 mV/s
after 10 s: (RH+Ri)I0+I0t0/C=0.032+0.532= 0.56 V
on reversal: 2RHI0=31 mV down, then a ramp of −53 mV/s
An ideal battery material at the same current would not move at all: it stores its charge in a reaction at one fixed potential.

A battery stores charge at a fixed potential, a capacitor in proportion to its voltage; real electrodes sit between the two.

Figure 6.2

lithium in a particlewhere the electrode is on its curve

Plateau or slope: the Gibbs phase rule on a measured curve.
Try this: press Step until the dot is on the plateau, then count the gold particles; keep stepping and watch the count rise while the voltage stays put.
SourcePhase-rule argument after Winter and Brodd 2004, section 2.4 and Figure 16. The LiFePO4 curve is the open-circuit fit of Safari and Delacourt 2011, eq. 10, made to the average of the charge and discharge curves at C/100; flat at 3.432 V for lithium contents of about 0.15 to 0.85 (our evaluation of their eq. 10). The 20 mV hysteresis at C/1000 is Dreyer and co-workers’ result as cited by Safari and Delacourt. The particles are schematic: each is drawn changing over as a whole, because how the two phases sit inside one particle is still studied, and Safari and Delacourt note that pictures with a lithium-rich shell round a shrinking core disagree with experiments that show the lithium moving along the phase boundary. The single-phase curve is schematic and carries no numbers.

Real battery electrodes sit between the two extremes, and their curves differ: some are flat, others slope. Why? The answer is the Gibbs phase rule, which counts the freedoms F left to a system of C components in P phases:3

F=C−P+2
When the reaction turns one solid phase into another, two phases coexist. With temperature and pressure fixed nothing is left free, so the voltage stays constant: a plateau. When lithium dissolves into a single phase, the composition stays free and the voltage slopes with it.3

A simple example makes the difference concrete. An electrode with the overall composition Li0.75M can be one uniform phase of that composition, or half Li0.5M and half LiM. In the second case, adding lithium only changes the proportions of two fixed phases; materials that split like this are often called staging materials.1

LiFePO4, measured

LiFePO4 is the classic two-phase case. Most of its range is a mixture of a lithium-poor and a lithium-rich phase.4 Its open-circuit curve, measured as the average of a charge and a discharge at C/100 and fitted, is flat at 3.43 V vs Li over the middle of the range and slopes at both ends, where the material takes lithium as a partial solid solution.4

Even this plateau is not perfectly single-valued. A gap of about 20 mV remains between the charge and discharge voltages even at C/1000. That is a true, thermodynamic hysteresis, traced to the many particles of the electrode.4

Other materials draw other shapes. The spinel LiMn2O4 shows steps near 4 V and a drop to 3 V.5 Which shape is better depends on the use: electronics prefer a flat, steady voltage, while a sloping curve makes it easy to read how much charge is left.3

Two phases pin the voltage to a plateau; one phase lets it slope.

Figure 6.3

DischargeChargeSame 50 %, two histories

RateC/25C/10C/5C/21C

dischargechargeC/25, and the open-circuit curve dashedlithium in each group

One electrode, many particles: why the plateau tilts with rate, and why the electrode remembers its past.
Try this: run a 1C discharge and watch group 4; then press “Same 50 %, two histories” and compare where the two charges end.
SourceComputed on this page with the model and the case-1 parameters of Safari and Delacourt 2011: eqs. 2 to 12 and Table I (four particle groups of radius 36.5 nm, volume shares 25, 62, 8 and 5 %, contact resistances 0.08, 2.88, 7.81 and 36.99 Ω m2, electrode 70 µm thick, active volume fraction 0.43 from their 0.428 to 0.435, lithium counter electrode with 1.90 mA/cm2 exchange current). 1C here is the current that would pass the theoretical capacity in one hour, 18.4 A/m2. Rates stop at 1C because their rate-constant fit (eq. 11) covers C/25 to 1C. Our integration is simpler than theirs (explicit steps on the same equations), and the curves are not their published ones. At 50 % after C/25 it gives a spread of 0.09 in lithium content among the groups, against their 0.097 and 0.089.

That hysteresis is our first hint that the many particles matter, so let us now take them seriously. Real electrodes are not one particle but billions, and they do not all react together. LiFePO4 conducts electrons very poorly, about 10−9 S/cm on its own, and is made usable by coating its particles with carbon and making them small.4 Each particle then gets its electrons through its contact with the conductive carbon, and some contacts are better than others.4

A simple model builds that in, a resistive reactant: four groups of identical particles, differing only in their contact resistance. Its parameters were fitted to measured cells, and it does not try to describe the two phases inside a particle at all.4 With one set of parameters it reproduced those cells’ charge and discharge curves from C/25 to 1C, the first charge simulation of LiFePO4 its authors knew of.4

Why the plateau tilts

The measured curves tilt more steeply in the middle as the rate rises. Since the open-circuit curve there is flat, that means the cell’s resistance grows as the charge or discharge goes on.4 The model explains why: the particles with the lowest resistance react first, the worse-connected ones later, and the faster the current, the stronger the effect.4

The idea was tested directly. In LiFePO4 coin cells, adding one or two extra steel discs squeezed the electrode harder. The curves sloped less and the cells delivered more, and the fitted contact resistance of the worst group fell by up to 44 %.4

LiFePO4 also gives more on charge than on discharge at the same rate, by 8 % at 3C and 11.5 % at 5C in those cells. The model captures this with a solid diffusion coefficient that is lower when the particle is full of lithium.4

An electrode with a memory

The groups have one more surprise for us. Bring the electrode to half charge in two ways, by charging from empty or discharging from full, rest it for two hours, then charge it at 1C. The two charges differ: 3.96 % in delivered capacity in those cells. This is path dependence, and it fades at low rates.4

It has two ingredients. The particle groups end up holding different amounts of lithium, and nothing evens them out. Lithium moves between particles only where the open-circuit curve slopes, because only there does a fuller particle sit at a different voltage from an emptier one. On the plateau it barely moves, even after two hours of rest.4 Near 5 % charge, on the sloping end, the same experiment gave about a fifth of the effect.4

A flat curve hides a crowd of particles reacting in turn; how well each is wired decides the rate, and the past decides the present.

← PreviousChapter 5 PolarizationWhat happens when we charge a cell and use it, and why does it get warm?
Next →Chapter 7 Insertion hostsWhen a cell is charged, where is the lithium stored?

References for this chapter

Numbers in the text refer to this list. All references of the course, with the chapters that use each one.

1 J. Z. Olson, C. M. López, E. J. F. Dickinson, "Differential Analysis of Galvanostatic Cycle Data from Li-Ion Batteries: Interpretative Insights and Graphical Heuristics", Chemistry of Materials 35, 2023, 1487–1513. doi:10.1021/acs.chemmater.2c01976
2 A. A. Moya, "A physically consistent electric circuit to interpret the galvanostatic charge-discharge curves of electric double layer capacitors", Journal of Power Sources 656, 2025, 238050. doi:10.1016/j.jpowsour.2025.238050
3 M. Winter, R. J. Brodd, "What Are Batteries, Fuel Cells, and Supercapacitors?", Chemical Reviews 104, 2004, 4245-4269. doi:10.1021/cr020730k
4 M. Safari, C. Delacourt, "Mathematical Modeling of Lithium Iron Phosphate Electrode: Galvanostatic Charge/Discharge and Path Dependence", Journal of The Electrochemical Society 158, 2011, A63–A73. doi:10.1149/1.3515902
5 J. B. Goodenough, K.-S. Park, "The Li-Ion Rechargeable Battery: A Perspective", Journal of the American Chemical Society 135, 2013, 1167-1176. doi:10.1021/ja3091438

↑

Esc

Type a word or two: a material (LiFePO4), a method (GITT), an idea (tortuosity).

© 2026 Aswadh Shyma Sajeevan. Battery electrochemist and materials researcher. Home

Figures are schematic and computed from the cited equations; they are not experimental data. Text and figures may be reused for teaching with attribution.
